Repository: aravindhkrishnan09/Data-Science-and-Engineering-Analytics

# Data Science and Engineering Analytics

## About

This repository contains comprehensive notes, assignments, and projects related to Data Science and Engineering Analytics. It serves as a learning resource and project portfolio showcasing various data science techniques, machine learning implementations, and statistical analyses.

## Repository Structure

| Folder/File | Description |
|-------------|-------------|
| `Assignments/` | Coursework and assignment submissions |
| `Projects/` | Major and minor project implementations |
| `Training_Notes/` | Educational materials and learning notes |
| `s3_upload_script.ipynb` | AWS S3 upload automation script |
| `requirements.txt` | Project dependencies and package versions |

## Assignments

This section contains coursework submissions and practice exercises covering various data science topics:

• **Assignment submissions**: Structured solutions to course problems
• **Practice exercises**: Additional problem-solving implementations
• **Dataset analysis**: Exploratory data analysis on various datasets
• **Statistical computations**: Implementation of statistical methods and tests

*Notable files include assignment notebooks, solution scripts, and accompanying datasets used for analysis.*

## Projects

### Main Project Data Analysis
• **Purpose**: Comprehensive data analysis project demonstrating end-to-end analytics workflow
• **Key features**: Data preprocessing, visualization, statistical analysis, and insights generation
• **Notable files**: Analysis notebooks, cleaned datasets, visualization outputs

### Main Project ML (Machine Learning)
• **Purpose**: Implementation of machine learning algorithms and model development
• **Key features**: Model training, evaluation, hyperparameter tuning, and performance analysis
• **Notable files**: ML implementation notebooks, trained models, evaluation metrics

### Confidence Interval
• **Purpose**: Statistical analysis focusing on confidence interval calculations and interpretations
• **Key features**: Interval estimation, hypothesis testing, statistical inference
• **Notable files**: Statistical computation notebooks, sample data, analysis results

### Central Limit Theorem
• **Purpose**: Demonstration and analysis of Central Limit Theorem principles
• **Key features**: Sampling distribution analysis, theorem verification, statistical simulations
• **Notable files**: Simulation notebooks, distribution plots, theorem demonstrations

### Mini Projects
• **Purpose**: Smaller-scale projects focusing on specific data science techniques
• **Key features**: Targeted implementations, quick analyses, proof-of-concept solutions
• **Notable files**: Individual project notebooks, focused datasets, specific technique implementations

*Each project subfolder contains its own README with detailed descriptions and implementation notes.*

## Training Notes

### NumPy
• **Content**: Numerical computing fundamentals, array operations, mathematical functions
• **Key topics**: Array manipulation, broadcasting, linear algebra, random number generation

### Pandas
• **Content**: Data manipulation and analysis using pandas library
• **Key topics**: DataFrames, Series, data cleaning, merging, grouping, time series analysis

### Python Basics
• **Content**: Core Python programming concepts for data science
• **Key topics**: Data structures, control flow, functions, object-oriented programming, file I/O

### Scikit-learn
• **Content**: Machine learning implementation using scikit-learn framework
• **Key topics**: Model selection, preprocessing, classification, regression, clustering, evaluation metrics

*Each training section includes practical examples, code snippets, and hands-on exercises.*

## Scripts and Notebooks

### s3_upload_script.ipynb
• **Purpose**: Automated file upload to Amazon S3 storage service
• **Focus**: Cloud storage integration, batch processing, file management
• **Key features**: AWS SDK integration, authentication handling, upload progress tracking
• **Use cases**: Data backup, cloud deployment, distributed storage solutions

File: Projects/Data_with_custom_metrics.csv (part 1 of 8)
Std,ID,Material,Heat treatment,Su,Sy,A5,Bhn,E,G,mu,Ro,pH,Desc,HV,Strength_Hardness,Strength_Ductility,Strength_Weight,Strength_Hardness_Rank,Strength_Ductility_Rank,Strength_Weight_Rank
ANSI,D8894772B88F495093C43AF905AB6373,Steel SAE 1015,as-rolled,421.0,314.0,37.0,217.0,207000,79000,0.3,7860,1300.0,Unknown,230.0,1.9400921658986174,15577.0,0.05356234096692112,185.0,97.0,375.0
ANSI,05982AC66F064F9EBC709E7A4164613A,Steel SAE 1015,normalized,424.0,324.0,37.0,217.0,207000,79000,0.3,7860,1300.0,Unknown,230.0,1.9539170506912442,15688.0,0.0539440203562341,183.0,94.0,374.0
ANSI,356D6E63FF9A49A3AB23BF66BAC85DC3,Steel SAE 1015,annealed,386.0,284.0,37.0,217.0,207000,79000,0.3,7860,1300.0,Unknown,230.0,1.7788018433179724,14282.0,0.04910941475826972,196.0,136.0,407.0
ANSI,1C758F8714AC4E0D9BD8D8AE1625AECD,Steel SAE 1020,as-rolled,448.0,331.0,36.0,217.0,207000,79000,0.3,7860,1300.0,Unknown,230.0,2.064516129032258,16128.0,0.056997455470737916,176.0,85.0,355.0
ANSI,DCE10036FC1946FC8C9108D598D116AD,Steel SAE 1020,normalized,441.0,346.0,35.8,217.0,207000,79000,0.3,7860,1300.0,Unknown,230.0,2.032258064516129,15787.8,0.056106870229007635,177.0,92.0,360.0
ANSI,2EC038241908434FA714FEEBE24DDEFE,Steel SAE 1020,annealed,395.0,295.0,36.5,217.0,207000,79000,0.3,7860,1300.0,Unknown,230.0,1.8202764976958525,14417.5,0.05025445292620865,192.0,130.0,400.0
ANSI,356B183DD9E34A1C80A5028D43B9E149,Steel SAE 1022,as-rolled,503.0,359.0,35.0,217.0,207000,79000,0.3,7860,1300.0,Unknown,230.0,2.3179723502304146,17605.0,0.06399491094147583,155.0,49.0,313.0
ANSI,95CB82FA86314D8490932A9E740744E3,Steel SAE 1022,normalized,483.0,359.0,34.0,217.0,207000,79000,0.3,7860,1300.0,Unknown,230.0,2.225806451612903,16422.0,0.061450381679389314,162.0,76.0,330.0
ANSI,942333E2D11B4C2CA0B9DFD6D1CE38E0,Steel SAE 1022,annealed,450.0,317.0,35.0,217.0,207000,79000,0.3,7860,1300.0,Unknown,230.0,2.0737327188940093,15750.0,0.05725190839694656,175.0,93.0,354.0
ANSI,5E035DD0692F47E3A92EB298101AA124,Steel SAE 1030,as-rolled,552.0,345.0,32.0,217.0,207000,79000,0.3,7860,1300.0,Unknown,230.0,2.543778801843318,17664.0,0.07022900763358779,140.0,48.0,275.0
ANSI,8C9BE76E417841C3B821D4776B498039,Steel SAE 1030,normalized,517.0,345.0,32.0,217.0,207000,79000,0.3,7860,1300.0,Unknown,230.0,2.3824884792626726,16544.0,0.06577608142493639,152.0,72.0,304.0
ANSI,39E235137DD74F3CA35EA024AFD04964,Steel SAE 1030,annealed,464.0,341.0,31.0,217.0,207000,79000,0.3,7860,1300.0,Unknown,230.0,2.1382488479262673,14384.0,0.059033078880407125,171.0,133.0,343.0
ANSI,436484F7350147F7A2982D1410FB03CC,Steel SAE 1030,tempered at 400 F,848.0,648.0,17.0,217.0,207000,79000,0.3,7860,1300.0,Unknown,230.0,3.9078341013824884,14416.0,0.1078880407124682,49.0,131.0,89.0
ANSI,65BF7EFEEAE24296AC60198D15FCEFD6,Steel SAE 1040,as-rolled,621.0,414.0,25.0,217.0,207000,79000,0.3,7860,1300.0,Unknown,230.0,2.8617511520737327,15525.0,0.07900763358778626,115.0,99.0,215.0
ANSI,E9134C5FCB8C41569B3B50315A4D13A5,Steel SAE 1040,normalized,590.0,374.0,28.0,217.0,207000,79000,0.3,7860,1300.0,Unknown,230.0,2.71889400921659,16520.0,0.07506361323155217,123.0,73.0,242.0
ANSI,CEEFEC39D52C4CBC9FD7A599BF6E4078,Steel SAE 1040,annealed,519.0,353.0,30.0,217.0,207000,79000,0.3,7860,1300.0,Unknown,230.0,2.391705069124424,15570.0,0.06603053435114503,151.0,98.0,303.0
ANSI,C3F57A34049943E98579CCEF761EE90D,Steel SAE 1040,tempered at 400 F,779.0,593.0,19.0,217.0,207000,79000,0.3,7860,1300.0,Unknown,230.0,3.589861751152074,14801.0,0.09910941475826972,64.0,118.0,119.0
ANSI,6BB34C63B60749ADA2E4522BE8B284E2,Steel SAE 1050,as-rolled,724.0,414.0,20.0,217.0,207000,79000,0.3,7860,1300.0,Unknown,230.0,3.3364055299539173,14480.0,0.09211195928753181,80.0,128.0,144.0
ANSI,5D7646BB490A4A41A0C059C46224189F,Steel SAE 1050,normalized,748.0,427.0,20.0,217.0,207000,79000,0.3,7860,1300.0,Unknown,230.0,3.447004608294931,14960.0,0.09516539440203563,72.0,114.0,133.0
ANSI,4DD78B764534417698C437FBECD1B914,Steel SAE 1050,annealed,636.0,365.0,23.7,217.0,207000,79000,0.3,7860,1300.0,Unknown,230.0,2.9308755760368665,15073.199999999999,0.08091603053435115,107.0,110.0,203.0
ANSI,60F13C35666C4904BB693C60FFC8297E,Steel SAE 1050,tempered at 600 F,979.0,724.0,14.0,217.0,207000,79000,0.3,7860,1300.0,Unknown,230.0,4.511520737327189,13706.0,0.12455470737913486,27.0,151.0,48.0
ANSI,EC7B0B89340448B2A2A9AA29CC77DFB8,Steel SAE 1060,as-rolled,814.0,483.0,17.0,217.0,207000,79000,0.3,7860,1300.0,Unknown,230.0,3.751152073732719,13838.0,0.10356234096692112,58.0,146.0,100.0
ANSI,EDF9BFB1E0D14FADAAFE02B8B7157D69,Steel SAE 1060,normalized,776.0,421.0,18.0,217.0,207000,79000,0.3,7860,1300.0,Unknown,230.0,3.576036866359447,13968.0,0.09872773536895674,65.0,144.0,122.0
ANSI,2A8B4A39AA164951BF57C49A2FD5A8C0,Steel SAE 1060,annealed,626.0,372.0,22.5,217.0,207000,79000,0.3,7860,1300.0,Unknown,230.0,2.8847926267281108,14085.0,0.07964376590330789,113.0,139.0,212.0
ANSI,51BB6C68630743439C326AAF86EA0D7C,Steel SAE 1060,tempered at 600 F,1103.0,779.0,13.0,217.0,207000,79000,0.3,7860,1300.0,Unknown,230.0,5.082949308755761,14339.0,0.14033078880407124,11.0,134.0,20.0
ANSI,677DEA95360F4ED08E9D8BA76BD75254,Steel SAE 1080,as-rolled,965.0,586.0,12.0,217.0,207000,79000,0.3,7860,1300.0,Unknown,230.0,4.447004608294931,11580.0,0.1227735368956743,28.0,212.0,50.0
ANSI,E675A2F2E21E40B8830C1B3F23114D89,Steel SAE 1080,normalized,1010.0,524.0,11.0,217.0,207000,79000,0.3,7860,1300.0,Unknown,230.0,4.654377880184332,11110.0,0.12849872773536897,23.0,231.0,37.0
ANSI,4D3E61A5DD21432FA051902D9F8B4567,Steel SAE 1080,annealed,615.0,376.0,24.7,217.0,207000,79000,0.3,7860,1300.0,Unknown,230.0,2.834101382488479,15190.5,0.07824427480916031,117.0,108.0,220.0
ANSI,CE4812A480FD405E8E0DAA0516695E81,Steel SAE 1080,tempered at 600 F,1252.5,867.5,12.0,217.0,207000,79000,0.3,7860,1300.0,Unknown,230.0,5.771889400921659,15030.0,0.15935114503816794,1.0,112.0,6.0
ANSI,683B75ED3E71416BA59C281AA8342B0A,Steel SAE 1095,as-rolled,965.0,572.0,9.0,217.0,207000,79000,0.3,7860,1300.0,Unknown,230.0,4.447004608294931,8685.0,0.1227735368956743,28.0,372.0,50.0
ANSI,5624C3966397415184BEEE0B6D6EEF68,Steel SAE 1095,normalized,1014.0,500.0,9.5,217.0,207000,79000,0.3,7860,1300.0,Unknown,230.0,4.6728110599078345,9633.0,0.12900763358778625,22.0,313.0,35.0
ANSI,388DD3EB93E1425BACFFD7A927F1E4B1,Steel SAE 1095,annealed,657.0,379.0,13.0,217.0,207000,79000,0.3,7860,1300.0,Unknown,230.0,3.0276497695852536,8541.0,0.08358778625954198,101.0,381.0,187.0
ANSI,18E85A7791694976A24C8E052BD13769,Steel SAE 1095,tempered at 400 F,1252.5,827.0,10.0,217.0,207000,79000,0.3,7860,1300.0,Unknown,230.0,5.771889400921659,12525.0,0.15935114503816794,1.0,176.0,6.0
ANSI,76D2C71250F34F3BB4E20D9795D8FDF9,Steel SAE 1117,as-rolled,487.0,305.0,33.0,217.0,207000,79000,0.3,7860,1300.0,Unknown,230.0,2.2442396313364057,16071.0,0.061959287531806614,161.0,87.0,327.0
ANSI,8F59F91D01774EAD9862D688E8862F62,Steel SAE 1117,normalized,467.0,303.0,33.5,217.0,207000,79000,0.3,7860,1300.0,Unknown,230.0,2.152073732718894,15644.5,0.0594147582697201,170.0,96.0,342.0
ANSI,5412CBE18E014D6CA2349F98FDCB7CF1,Steel SAE 1117,annealed,429.0,279.0,32.8,217.0,207000,79000,0.3,7860,1300.0,Unknown,230.0,1.976958525345622,14071.199999999999,0.05458015267175573,181.0,140.0,371.0
ANSI,B31ADD3ACE6D429EAED969BF1A48FCE8,Steel SAE 1118,as-rolled,521.0,316.0,32.0,217.0,207000,79000,0.3,7860,1300.0,Unknown,230.0,2.4009216589861753,16672.0,0.06628498727735369,149.0,68.0,301.0
ANSI,14E4B51BED3342A7936E3D09E5E5B406,Steel SAE 1118,normalized,477.0,319.0,33.5,217.0,207000,79000,0.3,7860,1300.0,Unknown,230.0,2.19815668202765,15979.5,0.06068702290076336,164.0,90.0,333.0
ANSI,AEFFF966ED4E441BB320C8A8A4365FFA,Steel SAE 1118,annealed,450.0,284.0,34.5,217.0,207000,79000,0.3,7860,1300.0,Unknown,230.0,2.0737327188940093,15525.0,0.05725190839694656,175.0,99.0,354.0
ANSI,CF27002A1B9448539D2074C9C99A411A,Steel SAE 1137,as-rolled,627.0,379.0,28.0,217.0,207000,79000,0.3,7860,1300.0,Unknown,230.0,2.889400921658986,17556.0,0.07977099236641222,112.0,50.0,211.0
ANSI,B9823642AF7E4A239F39B049736B33CF,Steel SAE 1137,normalized,669.0,396.0,22.5,217.0,207000,79000,0.3,7860,1300.0,Unknown,230.0,3.0829493087557602,15052.5,0.08511450381679389,98.0,111.0,181.0
ANSI,F9E819061E7A4AC799912C9C718136E0,Steel SAE 1137,annealed,584.0,345.0,26.8,217.0,207000,79000,0.3,7860,1300.0,Unknown,230.0,2.6912442396313363,15651.2,0.0743002544529262,127.0,95.0,247.0
ANSI,4955B1FBC76643B0A1C62062B4DDDEEB,Steel SAE 1137,tempered at 400 F,1082.0,867.5,5.0,217.0,207000,79000,0.3,7860,1300.0,Unknown,230.0,4.986175115207374,5410.0,0.13765903307888042,13.0,490.0,24.0
ANSI,B0802701EBB749C9AE296C2ACFA172FE,Steel SAE 1141,as-rolled,676.0,359.0,22.0,217.0,207000,79000,0.3,7860,1300.0,Unknown,230.0,3.1152073732718892,14872.0,0.08600508905852418,95.0,116.0,174.0
ANSI,55104F2A46594921B7EA1A69A87AB996,Steel SAE 1141,normalized,707.0,405.0,22.7,217.0,207000,79000,0.3,7860,1300.0,Unknown,230.0,3.2580645161290325,16048.9,0.08994910941475827,84.0,88.0,154.0
ANSI,53A2EC1C4EA24F5AB1E229C4D9E61828,Steel SAE 1141,annealed,598.0,353.0,25.5,217.0,207000,79000,0.3,7860,1300.0,Unknown,230.0,2.7557603686635943,15249.0,0.07608142493638677,122.0,107.0,234.0
ANSI,F013E5DB6E4247368996B896F7B42124,Steel SAE 1141,tempered at 400 F,1252.5,867.5,6.0,217.0,207000,79000,0.3,7860,1300.0,Unknown,230.0,5.771889400921659,7515.0,0.15935114503816794,1.0,426.0,6.0
ANSI,E766C49F05B941258F0D26D634F9B09C,Steel SAE 1144,as-rolled,703.0,421.0,21.0,217.0,207000,79000,0.3,7860,1300.0,Unknown,230.0,3.23963133640553,14763.0,0.08944020356234096,86.0,120.0,158.0
ANSI,A6957B64C23249A9B9098108B8822ABD,Steel SAE 1144,normalized,667.0,400.0,21.0,217.0,207000,79000,0.3,7860,1300.0,Unknown,230.0,3.0737327188940093,14007.0,0.08486005089058524,99.0,143.0,182.0
ANSI,70DFA279BC8646BB9186C383AC15A1B7,Steel SAE 1144,annealed,584.0,346.0,24.8,217.0,207000,79000,0.3,7860,1300.0,Unknown,230.0,2.6912442396313363,14483.2,0.0743002544529262,127.0,127.0,247.0
ANSI,1EA0C63CE8E646B48BDD0A2CEB4F84AD,Steel SAE 1144,tempered at 400 F,876.0,627.0,17.0,217.0,207000,79000,0.3,7860,1300.0,Unknown,230.0,4.0368663594470044,14892.0,0.11145038167938931,43.0,115.0,79.0
ANSI,DD26C8179B3E480496DF925718220483,Steel SAE 1340,normalized,836.0,558.0,22.0,217.0,207000,79000,0.3,7860,1300.0,Unknown,230.0,3.8525345622119818,18392.0,0.10636132315521629,51.0,34.0,92.0
ANSI,279530D698244B6A8D45448148B661C9,Steel SAE 1340,annealed,703.0,436.0,25.5,217.0,207000,79000,0.3,7860,1300.0,Unknown,230.0,3.23963133640553,17926.5,0.08944020356234096,86.0,44.0,158.0
ANSI,D39EB1FD3E0241B599A4E47F81CFAA23,Steel SAE 1340,tempered at 400 F,1252.5,867.5,11.0,217.0,207000,79000,0.3,7860,1300.0,Unknown,230.0,5.771889400921659,13777.5,0.15935114503816794,1.0,148.0,6.0
ANSI,62DAD57F176D4491BCBF13927AB5486D,Steel SAE 3140,normalized,891.0,600.0,19.7,217.0,207000,79000,0.3,7860,1300.0,Unknown,230.0,4.105990783410138,17552.7,0.1133587786259542,40.0,51.0,72.0
ANSI,849657544E284411BDFD5159978EE22F,Steel SAE 3140,annealed,689.0,422.0,24.5,217.0,207000,79000,0.3,7860,1300.0,Unknown,230.0,3.175115207373272,16880.5,0.08765903307888041,90.0,61.0,167.0
ANSI,EF66164C6CFE430B937654F70E12D7EC,Steel SAE 4037,tempered at 400 F,1027.0,758.0,6.0,217.0,207000,79000,0.3,7860,1300.0,Unknown,230.0,4.732718894009216,6162.0,0.13066157760814248,19.0,465.0,32.0
ANSI,1351D7DC9B18472F95F575337A1358B6,Steel SAE 4042,tempered at 400 F,1252.5,867.5,12.0,217.0,207000,79000,0.3,7860,1300.0,Unknown,230.0,5.771889400921659,15030.0,0.15935114503816794,1.0,112.0,6.0
ANSI,E20EC626F1E841248C34272843C62F7B,Steel SAE 4130,normalized,669.0,436.0,25.5,217.0,207000,79000,0.3,7860,1300.0,Unknown,230.0,3.0829493087557602,17059.5,0.08511450381679389,98.0,57.0,181.0
ANSI,99C77C3670B54339B60D684BA6E81764,Steel SAE 4130,annealed,560.0,360.0,28.2,217.0,207000,79000,0.3,7860,1300.0,Unknown,230.0,2.5806451612903225,15792.0,0.07124681933842239,137.0,91.0,266.0
ANSI,8638842ED9F44FA2AD535A9429DE4BB3,Steel SAE 4130,tempered at 400 F,1252.5,867.5,10.0,217.0,207000,79000,0.3,7860,1300.0,Unknown,230.0,5.771889400921659,12525.0,0.15935114503816794,1.0,176.0,6.0
ANSI,676EAF141CD24D92A7C598DFB07ADD96,Steel SAE 4140,normalized,1020.0,655.0,17.7,217.0,207000,79000,0.3,7860,1300.0,Unknown,230.0,4.700460829493087,18054.0,0.1297709923664122,21.0,40.0,34.0
ANSI,F9992EBE68824E398334E26710CE817F,Steel SAE 4140,annealed,655.0,417.0,25.7,217.0,207000,79000,0.3,7860,1300.0,Unknown,230.0,3.0184331797235022,16833.5,0.08333333333333333,102.0,63.0,188.0
ANSI,A7414D9AC1834478929B86F5EA58628D,Steel SAE 4140,tempered at 400 F,1252.5,867.5,8.0,217.0,207000,79000,0.3,7860,1300.0,Unknown,230.0,5.771889400921659,10020.0,0.15935114503816794,1.0,288.0,6.0
ANSI,0CAC547704BE468E93FC049EC957CCBA,Steel SAE 4150,normalized,1155.0,734.0,11.7,217.0,207000,79000,0.3,7860,1300.0,Unknown,230.0,5.32258064516129,13513.5,0.14694656488549618,8.0,155.0,16.0
ANSI,76B0AE8D9FC84B19B8C9777F23F7535C,Steel SAE 4150,annealed,729.0,379.0,20.2,217.0,207000,79000,0.3,7860,1300.0,Unknown,230.0,3.359447004608295,14725.8,0.09274809160305343,78.0,121.0,142.0
ANSI,0A6487FACA444912BA9AD9187C817B9C,Steel SAE 4150,tempered at 400 F,1252.5,867.5,10.0,217.0,207000,79000,0.3,7860,1300.0,Unknown,230.0,5.771889400921659,12525.0,0.15935114503816794,1.0,176.0,6.0
ANSI,900569479B7A433ABE2D53767A0878F2,Steel SAE 4320,normalized,793.0,464.0,20.8,217.0,207000,79000,0.3,7860,1300.0,Unknown,230.0,3.654377880184332,16494.4,0.10089058524173028,60.0,75.0,108.0
ANSI,77BFFA21FE4744069205BF8C549141D0,Steel SAE 4320,annealed,579.0,425.0,29.0,217.0,207000,79000,0.3,7860,1300.0,Unknown,230.0,2.6682027649769586,16791.0,0.07366412213740459,129.0,65.0,250.0
ANSI,689FB068F4FA47B2B368C374BFC50C29,Steel SAE 4340,normalized,1252.5,862.0,12.2,217.0,207000,79000,0.3,7860,1300.0,Unknown,230.0,5.771889400921659,15280.5,0.15935114503816794,1.0,105.0,6.0
ANSI,51C972EA2EF04A728F9F537C74F69671,Steel SAE 4340,annealed,745.0,472.0,22.0,217.0,207000,79000,0.3,7860,1300.0,Unknown,230.0,3.4331797235023043,16390.0,0.09478371501272265,73.0,77.0,134.0
ANSI,40312809F59B4904AE2865372AD4C1F5,Steel SAE 4340,tempered at 400 F,1252.5,867.5,10.0,217.0,207000,79000,0.3,7860,1300.0,Unknown,230.0,5.771889400921659,12525.0,0.15935114503816794,1.0,176.0,6.0
ANSI,642039B632684DBB8C35AB46B2B30047,Steel SAE 4620,normalized,574.0,366.0,29.0,217.0,207000,79000,0.3,7860,1300.0,Unknown,230.0,2.6451612903225805,16646.0,0.07302798982188295,131.0,71.0,254.0
ANSI,1A42AEA1CB5F426E8C626FFC15F9C53A,Steel SAE 4620,annealed,512.0,372.0,31.3,217.0,207000,79000,0.3,7860,1300.0,Unknown,230.0,2.359447004608295,16025.6,0.06513994910941476,153.0,89.0,307.0
ANSI,86D694E8101348BEB38DD49AC88C20A3,Steel SAE 4820,normalized,755.0,484.0,24.0,217.0,207000,79000,0.3,7860,1300.0,Unknown,230.0,3.47926267281106,18120.0,0.0960559796437659,70.0,38.0,128.0
ANSI,B46E961340E14196B2580DEBF16E0369,Steel SAE 4820,annealed,681.0,464.0,22.3,217.0,207000,79000,0.3,7860,1300.0,Unknown,230.0,3.1382488479262673,15186.300000000001,0.0866412213740458,93.0,109.0,171.0
ANSI,4DA8385C719D4A69826B2611122C2C1A,Steel SAE 5046,tempered at 400 F,1252.5,867.5,9.0,217.0,207000,79000,0.3,7860,1300.0,Unknown,230.0,5.771889400921659,11272.5,0.15935114503816794,1.0,223.0,6.0
ANSI,DF94587BEC0E447E89452D80240483C5,Steel SAE 5130,tempered at 400 F,1252.5,867.5,10.0,217.0,207000,79000,0.3,7860,1300.0,Unknown,230.0,5.771889400921659,12525.0,0.15935114503816794,1.0,176.0,6.0
ANSI,EFD90FA98D684823B2FE7D7E03959C7A,Steel SAE 5140,normalized,793.0,472.0,22.7,217.0,207000,79000,0.3,7860,1300.0,Unknown,230.0,3.654377880184332,18001.1,0.10089058524173028,60.0,42.0,108.0
ANSI,93C8A8F26610442C9E6E373AF55A4FBE,Steel SAE 5140,annealed,572.0,293.0,28.6,217.0,207000,79000,0.3,7860,1300.0,Unknown,230.0,2.6359447004608296,16359.2,0.0727735368956743,132.0,79.0,257.0
ANSI,48166F06C0144B878E9104A65AC6F831,Steel SAE 5140,tempered at 400 F,1252.5,867.5,9.0,217.0,207000,79000,0.3,7860,1300.0,Unknown,230.0,5.771889400921659,11272.5,0.15935114503816794,1.0,223.0,6.0
ANSI,E84590929F054F399D4B890715AA82DB,Steel SAE 5150,normalized,870.0,529.0,20.7,217.0,207000,79000,0.3,7860,1300.0,Unknown,230.0,4.009216589861751,18009.0,0.11068702290076336,45.0,41.0,81.0
ANSI,C3EA5AD0DAE341A6AB3B8CD6EC191D50,Steel SAE 5150,annealed,676.0,357.0,22.0,217.0,207000,79000,0.3,7860,1300.0,Unknown,230.0,3.1152073732718892,14872.0,0.08600508905852418,95.0,116.0,174.0
ANSI,59714293436F4E3AAFB6C7C21BCB8D6A,Steel SAE 5150,tempered at 400 F,1252.5,867.5,5.0,217.0,207000,79000,0.3,7860,1300.0,Unknown,230.0,5.771889400921659,6262.5,0.15935114503816794,1.0,460.0,6.0
ANSI,C500FBB2FE424BD6A5C3804013E041E4,Steel SAE 5160,normalized,957.0,531.0,17.5,217.0,207000,79000,0.3,7860,1300.0,Unknown,230.0,4.410138248847926,16747.5,0.1217557251908397,29.0,67.0,51.0
ANSI,23FDAACF3EE5449195F65F16F609D4D6,Steel SAE 5160,annealed,722.0,276.0,17.2,217.0,207000,79000,0.3,7860,1300.0,Unknown,230.0,3.327188940092166,12418.4,0.09185750636132316,81.0,182.0,145.0
ANSI,D7C18C6812084E65B3E2719ECC60765C,Steel SAE 5160,tempered at 400 F,1252.5,867.5,4.0,217.0,207000,79000,0.3,7860,1300.0,Unknown,230.0,5.771889400921659,5010.0,0.15935114503816794,1.0,502.0,6.0
ANSI,995316D125324A8E8A692E5E13334E99,Steel SAE 6150,normalized,939.0,615.0,21.8,217.0,207000,79000,0.3,7860,1300.0,Unknown,230.0,4.3271889400921655,20470.2,0.11946564885496183,31.0,18.0,56.0
ANSI,C66C891B7F304727A2A4BF6AC6BB527B,Steel SAE 6150,annealed,667.0,412.0,23.0,217.0,207000,79000,0.3,7860,1300.0,Unknown,230.0,3.0737327188940093,15341.0,0.08486005089058524,99.0,103.0,182.0
ANSI,59CA95AEB9D94C1EAAAD627C601EE5AE,Steel SAE 6150,tempered at 400 F,1252.5,867.5,8.0,217.0,207000,79000,0.3,7860,1300.0,Unknown,230.0,5.771889400921659,10020.0,0.15935114503816794,1.0,288.0,6.0
ANSI,2E4BC847E6B54D21BC69AD30393DCFEE,Steel SAE 8620,normalized,633.0,357.0,26.3,217.0,207000,79000,0.3,7860,1300.0,Unknown,230.0,2.9170506912442398,16647.9,0.08053435114503817,110.0,70.0,207.0
ANSI,8F16966CB0284A36BAFD4E01AAC804F9,Steel SAE 8620,annealed,536.0,385.0,31.3,217.0,207000,79000,0.3,7860,1300.0,Unknown,230.0,2.4700460829493087,16776.8,0.06819338422391857,145.0,66.0,290.0
ANSI,52B681AD628C42C88D4E60ED8D4307A9,Steel SAE 8630,normalized,650.0,429.0,23.5,217.0,207000,79000,0.3,7860,1300.0,Unknown,230.0,2.9953917050691246,15275.0,0.08269720101781171,103.0,106.0,191.0
ANSI,EC86DACF22434C808E85D14845FA25F3,Steel SAE 8630,annealed,564.0,372.0,29.0,217.0,207000,79000,0.3,7860,1300.0,Unknown,230.0,2.5990783410138247,16356.0,0.0717557251908397,136.0,80.0,263.0
ANSI,FF15759DE83F481EB447ED12A677851D,Steel SAE 8630,tempered at 400 F,1252.5,867.5,9.0,217.0,207000,79000,0.3,7860,1300.0,Unknown,230.0,5.771889400921659,11272.5,0.15935114503816794,1.0,223.0,6.0
ANSI,D18C57467E3D439EA62473DC3D8DB6BA,Steel SAE 8640,tempered at 400 F,1252.5,867.5,10.0,217.0,207000,79000,0.3,7860,1300.0,Unknown,230.0,5.771889400921659,12525.0,0.15935114503816794,1.0,176.0,6.0
ANSI,C863DF7515C14B09922C8387B8C52638,Steel SAE 8650,normalized,1024.0,688.0,14.0,217.0,207000,79000,0.3,7860,1300.0,Unknown,230.0,4.71889400921659,14336.0,0.13027989821882952,20.0,135.0,33.0
ANSI,5CBE1648872F4095BBE8A4464F646437,Steel SAE 8650,annealed,715.0,386.0,22.5,217.0,207000,79000,0.3,7860,1300.0,Unknown,230.0,3.294930875576037,16087.5,0.09096692111959287,82.0,86.0,147.0
ANSI,0DB6991D187947A39B15B06AB9FEEB79,Steel SAE 8650,tempered at 400 F,1252.5,867.5,10.0,217.0,207000,79000,0.3,7860,1300.0,Unknown,230.0,5.771889400921659,12525.0,0.15935114503816794,1.0,176.0,6.0
ANSI,D15269446FEB40C29A5E661991D4DBB0,Steel SAE 8660,tempered at 800 F,1252.5,867.5,13.0,217.0,207000,79000,0.3,7860,1300.0,Unknown,230.0,5.771889400921659,16282.5,0.15935114503816794,1.0,81.0,6.0
ANSI,B75417F6D216424D9AF09771B2C39A85,Steel SAE 8740,normalized,929.0,607.0,16.0,217.0,207000,79000,0.3,7860,1300.0,Unknown,230.0,4.28110599078341,14864.0,0.11819338422391858,35.0,117.0,62.0
ANSI,32D908D930EC4DA3889F7D26D7E72E31,Steel SAE 8740,annealed,695.0,415.0,22.2,217.0,207000,79000,0.3,7860,1300.0,Unknown,230.0,3.2027649769585254,15429.0,0.08842239185750636,88.0,102.0,164.0
ANSI,0B638593127147AAB0EA387D1DFCC653,Steel SAE 8740,tempered at 400 F,1252.5,867.5,10.0,217.0,207000,79000,0.3,7860,1300.0,Unknown,230.0,5.771889400921659,12525.0,0.15935114503816794,1.0,176.0,6.0
ANSI,ACEBB80CDC354F8BBF91798E38C663BF,Steel SAE 9255,normalized,933.0,579.0,19.7,217.0,207000,79000,0.3,7860,1300.0,Unknown,230.0,4.299539170506913,18380.1,0.11870229007633588,32.0,35.0,58.0
ANSI,98B29985B2BF47A8BDB224B16BFCEBDD,Steel SAE 9255,annealed,774.0,486.0,21.7,217.0,207000,79000,0.3,7860,1300.0,Unknown,230.0,3.5668202764976957,16795.8,0.0984732824427481,67.0,64.0,124.0
ANSI,AB075783A9CC46C7A8F374F08BBB7357,Steel SAE 9255,tempered at 400 F,1252.5,867.5,1.0,217.0,207000,79000,0.3,7860,1300.0,Unknown,230.0,5.771889400921659,1252.5,0.15935114503816794,1.0,664.0,6.0
ANSI,85C5BB31FDEC427E8300403ED6E64D9C,Steel SAE 9260,tempered at 800 F,1252.5,867.5,8.0,217.0,207000,79000,0.3,7860,1300.0,Unknown,230.0,5.771889400921659,10020.0,0.15935114503816794,1.0,288.0,6.0
ANSI,05FFFC93A5EB4E2A954734D2738D4CB8,Steel SAE 9310,normalized,907.0,571.0,18.8,217.0,207000,79000,0.3,7860,1300.0,Unknown,230.0,4.179723502304148,17051.600000000002,0.11539440203562341,38.0,58.0,68.0
ANSI,985D533CFF4B4019B57BE92CB46A9C2C,Steel SAE 9310,annealed,820.0,440.0,17.3,217.0,207000,79000,0.3,7860,1300.0,Unknown,230.0,3.7788018433179724,14186.0,0.10432569974554708,57.0,137.0,99.0
ANSI,511DB36A18F840F493E796205FB3375F,Steel SAE 30201,annealed,793.0,379.0,37.0,217.0,193000,140000,0.3,8030,1300.0,stainless,230.0,3.654377880184332,29341.0,0.0987546699875467,60.0,1.0,121.0
ANSI,C820422DF6594CE48208EE78C63F88C3,Steel SAE 30201,1/4-hard,862.0,517.0,20.0,217.0,193000,140000,0.3,8030,1300.0,stainless,230.0,3.9723502304147464,17240.0,0.10734744707347448,46.0,55.0,91.0
ANSI,082215F3E66545348DCC7F2A8D2D29E0,Steel SAE 30201,1/2-hard,1034.0,758.0,10.0,217.0,193000,140000,0.3,8030,1300.0,stainless,230.0,4.764976958525345,10340.0,0.12876712328767123,17.0,271.0,36.0
ANSI,630B52F32CF347E3A846427EFDFC32CB,Steel SAE 30201,3/4-hard,1207.0,867.5,5.0,217.0,193000,140000,0.3,8030,1300.0,stainless,230.0,5.56221198156682,6035.0,0.15031133250311332,5.0,471.0,14.0
ANSI,C51342B8B71E4AA6972005DB91BE8E62,Steel SAE 30201,Full-hard,1252.5,867.5,4.0,217.0,193000,140000,0.3,8030,1300.0,stainless,230.0,5.771889400921659,5010.0,0.15597758405977585,1.0,502.0,10.0
ANSI,C9648FA9B9F249499DC713C2748A77D0,Steel SAE 30202,annealed,724.0,379.0,37.0,217.0,193000,140000,0.3,8030,1300.0,stainless,230.0,3.3364055299539173,26788.0,0.09016189290161893,80.0,3.0,151.0
ANSI,2FD9E4EDBF2244D6BE185B798FB83793,Steel SAE 30202,1/4-hard,862.0,517.0,12.0,217.0,193000,140000,0.3,8030,1300.0,stainless,230.0,3.9723502304147464,10344.0,0.10734744707347448,46.0,270.0,91.0
ANSI,51B16BB19AD34DAA92DD3659C2FDB3F8,Steel SAE 30301,annealed,758.0,276.0,37.0,217.0,193000,140000,0.3,8030,1300.0,stainless,230.0,3.493087557603687,28046.0,0.09439601494396015,69.0,2.0,135.0
ANSI,819598B841CD48E3902451D26CCB333E,Steel SAE 30301,1/4-hard,862.0,517.0,25.0,217.0,193000,140000,0.3,8030,1300.0,stainless,230.0,3.9723502304147464,21550.0,0.10734744707347448,46.0,15.0,91.0
ANSI,77A7B865F48C4497B581FFF6BF6F18C4,Steel SAE 30301,1/2-hard,1034.0,758.0,15.0,217.0,193000,140000,0.3,8030,1300.0,stainless,230.0,4.764976958525345,15510.0,0.12876712328767123,17.0,100.0,36.0
ANSI,B4C8C7C886D34158A666A42E042213ED,Steel SAE 30301,3/4-hard,1207.0,867.5,12.0,217.0,193000,140000,0.3,8030,1300.0,stainless,230.0,5.56221198156682,14484.0,0.15031133250311332,5.0,126.0,14.0
ANSI,5E71D9C8D57F4992BE9F12922A94BEE1,Steel SAE 30301,Full-hard,1252.5,867.5,8.0,217.0,193000,140000,0.3,8030,1300.0,stainless,230.0,5.771889400921659,10020.0,0.15597758405977585,1.0,288.0,10.0
ANSI,0517E01F31F644EAB31FCB2999A64AC3,Steel SAE 30302,annealed,621.0,255.0,37.0,217.0,193000,140000,0.3,8030,1300.0,stainless,230.0,2.8617511520737327,22977.0,0.07733499377334994,115.0,11.0,223.0
ANSI,0E625643E5534CC0B92EDAB787824020,Steel SAE 30302,1/4-hard,862.0,517.0,12.0,217.0,193000,140000,0.3,8030,1300.0,stainless,230.0,3.9723502304147464,10344.0,0.10734744707347448,46.0,270.0,91.0
ANSI,8FC17E7034DB4529A188DB7DC6720D73,Steel SAE 30302B,annealed,655.0,276.0,37.0,217.0,193000,140000,0.3,8030,1300.0,stainless,230.0,3.0184331797235022,24235.0,0.08156911581569116,102.0,7.0,195.0
ANSI,6CCBB0F496D64C6EA71B2E75C76FA0F5,Steel SAE 30303,annealed,621.0,241.0,37.0,217.0,193000,140000,0.3,8030,1300.0,stainless,230.0,2.8617511520737327,22977.0,0.07733499377334994,115.0,11.0,223.0
ANSI,6E889E820D974516A9CF03B271A6C03E,Steel SAE 30304,annealed,586.0,241.0,37.0,217.0,193000,140000,0.3,8030,1300.0,stainless,230.0,2.7004608294930876,21682.0,0.07297633872976339,126.0,14.0,255.0
ANSI,BC6CFCE37E9B4DA0B864F2FB40722808,Steel SAE 30304L,annealed,552.0,207.0,37.0,217.0,193000,140000,0.3,8030,1300.0,stainless,230.0,2.543778801843318,20424.0,0.06874221668742217,140.0,19.0,285.0
ANSI,373B847B50794DA990E9FBADAFB020CD,Steel SAE 30305,annealed,586.0,255.0,37.0,217.0,193000,140000,0.3,8030,1300.0,stainless,230.0,2.7004608294930876,21682.0,0.07297633872976339,126.0,14.0,255.0
ANSI,FDAA4C64583B482C801BA7EE173FD876,Steel SAE 30308,annealed,586.0,241.0,37.0,217.0,193000,140000,0.3,8030,1300.0,stainless,230.0,2.7004608294930876,21682.0,0.07297633872976339,126.0,14.0,255.0
ANSI,AE5E236D6CD94CEA887FB09A4669D04B,Steel SAE 30309,annealed,621.0,276.0,37.0,217.0,193000,140000,0.3,8030,1300.0,stainless,230.0,2.8617511520737327,22977.0,0.07733499377334994,115.0,11.0,223.0
ANSI,BC2959E1EF8C408EA2F6D02DD321BFE8,Steel SAE 30310,annealed,655.0,276.0,37.0,217.0,193000,140000,0.3,8030,1300.0,stainless,230.0,3.0184331797235022,24235.0,0.08156911581569116,102.0,7.0,195.0
ANSI,7387DCA5E54C41EDBF5501E86C56DCAF,Steel SAE 30314,annealed,689.0,345.0,37.0,217.0,193000,140000,0.3,8030,1300.0,stainless,230.0,3.175115207373272,25493.0,0.08580323785803237,90.0,5.0,178.0
ANSI,03A4FAFAA2354ABBA7C8AA7225DDD6C6,Steel SAE 30316,annealed,586.0,241.0,37.0,217.0,193000,140000,0.3,8030,1300.0,stainless,230.0,2.7004608294930876,21682.0,0.07297633872976339,126.0,14.0,255.0
ANSI,795E6C75AF4C48EDA86F32FDC34DA73D,Steel SAE 30316L,annealed,538.0,207.0,37.0,217.0,193000,140000,0.3,8030,1300.0,stainless,230.0,2.47926267281106,19906.0,0.06699875466998755,144.0,24.0,296.0
ANSI,5E210758EF6941ED925F476D4D0E1D1C,Steel SAE 30317,annealed,621.0,276.0,37.0,217.0,193000,140000,0.3,8030,1300.0,stainless,230.0,2.8617511520737327,22977.0,0.07733499377334994,115.0,11.0,223.0
ANSI,A1E7F46F815F4E4FAE46A7231BB5099D,Steel SAE 30321,annealed,600.0,241.0,37.0,217.0,193000,140000,0.3,8030,1300.0,stainless,230.0,2.7649769585253456,22200.0,0.074719800747198,121.0,12.0,244.0
ANSI,C82FBBCDC40E4B2CB87AA5D1B4333084,Steel SAE 30347,annealed,634.0,241.0,37.0,217.0,193000,140000,0.3,8030,1300.0,stainless,230.0,2.921658986175115,23458.0,0.07895392278953922,109.0,10.0,216.0
ANSI,D6F2306ABB324C57A10425AA5F95B3A9,Steel SAE 30348,annealed,634.0,241.0,37.0,217.0,193000,140000,0.3,8030,1300.0,stainless,230.0,2.921658986175115,23458.0,0.07895392278953922,109.0,10.0,216.0
ANSI,9BB2104B1A754907AD9BA3021C49F1C7,Steel SAE 51403,annealed,517.0,276.0,30.0,217.0,200000,140000,0.3,8030,1300.0,stainless,230.0,2.3824884792626726,15510.0,0.06438356164383562,152.0,100.0,310.0
ANSI,C6E2E39527334C8E894612FC38DCBC0E,Steel SAE 51403,tempered at 400 F,1252.5,867.5,15.0,217.0,200000,140000,0.3,8030,1300.0,stainless,230.0,5.771889400921659,18787.5,0.15597758405977585,1.0,32.0,10.0
ANSI,823FEBE6673A4112996EE5B4F5AB5DD7,Steel SAE 51405,annealed,483.0,276.0,30.0,217.0,200000,140000,0.3,8030,1300.0,stainless,230.0,2.225806451612903,14490.0,0.060149439601494395,162.0,125.0,337.0
ANSI,80978696C32542F782EBAAEF63DF6C2B,Steel SAE 51410,annealed,517.0,276.0,30.0,217.0,200000,140000,0.3,8030,1300.0,stainless,230.0,2.3824884792626726,15510.0,0.06438356164383562,152.0,100.0,310.0
ANSI,4B8B7D0FFB4940A999524B05A37F4FE9,Steel SAE 51410,tempered at 400 F,1252.5,867.5,15.0,217.0,200000,140000,0.3,8030,1300.0,stainless,230.0,5.771889400921659,18787.5,0.15597758405977585,1.0,32.0,10.0
ANSI,0F4ED5D8DDDA49878B98737B31EE7704,Steel SAE 51414,annealed,827.0,655.0,17.0,217.0,200000,140000,0.3,8030,1300.0,stainless,230.0,3.8110599078341014,14059.0,0.10298879202988792,55.0,141.0,102.0
ANSI,368F676CFAE249A7B63D9784E030FBF3,Steel SAE 51414,tempered at 400 F,1252.5,867.5,15.0,217.0,200000,140000,0.3,8030,1300.0,stainless,230.0,5.771889400921659,18787.5,0.15597758405977585,1.0,32.0,10.0
ANSI,0B4576C8E3494CA59998B37C43635B84,Steel SAE 51416,annealed,517.0,276.0,30.0,217.0,200000,140000,0.3,8030,1300.0,stainless,230.0,2.3824884792626726,15510.0,0.06438356164383562,152.0,100.0,310.0
ANSI,DF6116BAEBB94C7CB67DC8A355A4AD9A,Steel SAE 51416,tempered at 400 F,1252.5,867.5,15.0,217.0,200000,140000,0.3,8030,1300.0,stainless,230.0,5.771889400921659,18787.5,0.15597758405977585,1.0,32.0,10.0
ANSI,020644C15E8441C981E4E8FF82DD281C,Steel SAE 51420,annealed,655.0,345.0,25.0,217.0,200000,140000,0.3,8030,1300.0,stainless,230.0,3.0184331797235022,16375.0,0.08156911581569116,102.0,78.0,195.0
ANSI,DFDD071158E2431C82CD795AB2DC3DC9,Steel SAE 51420,tempered at 600 F,1252.5,867.5,8.0,217.0,200000,140000,0.3,8030,1300.0,stainless,230.0,5.771889400921659,10020.0,0.15597758405977585,1.0,288.0,10.0
ANSI,B588F89B72494AD89979B5A898971A81,Steel SAE 51430,annealed,517.0,310.0,30.0,217.0,200000,140000,0.3,8030,1300.0,stainless,230.0,2.3824884792626726,15510.0,0.06438356164383562,152.0,100.0,310.0
ANSI,D07DDC26D233420EA0F49B857B60E5F4,Steel SAE 51430F,annealed,552.0,379.0,25.0,217.0,200000,140000,0.3,8030,1300.0,stainless,230.0,2.543778801843318,13800.0,0.06874221668742217,140.0,147.0,285.0
ANSI,DBB66391CD104B1EA25903F80285091D,Steel SAE 51431,annealed,862.0,655.0,20.0,217.0,200000,140000,0.3,8030,1300.0,stainless,230.0,3.9723502304147464,17240.0,0.10734744707347448,46.0,55.0,91.0
ANSI,988683DFB80F4128A10413EB124AFC62,Steel SAE 51431,tempered at 400 F,1252.5,867.5,15.0,217.0,200000,140000,0.3,8030,1300.0,stainless,230.0,5.771889400921659,18787.5,0.15597758405977585,1.0,32.0,10.0
ANSI,D970A9AC0D854EBB97207E5C6EB2D265,Steel SAE 51440A,annealed,724.0,414.0,20.0,217.0,200000,140000,0.3,8030,1300.0,stainless,230.0,3.3364055299539173,14480.0,0.09016189290161893,80.0,128.0,151.0
ANSI,C027925F385841D0AD1F968DEBCD254E,Steel SAE 51440A,tempered at 600 F,1252.5,867.5,5.0,217.0,200000,140000,0.3,8030,1300.0,stainless,230.0,5.771889400921659,6262.5,0.15597758405977585,1.0,460.0,10.0
ANSI,FA49D603FF3347E4B5CC986E959A8EFC,Steel SAE 51440C,annealed,758.0,448.0,13.0,217.0,200000,140000,0.3,8030,1300.0,stainless,230.0,3.493087557603687,9854.0,0.09439601494396015,69.0,301.0,135.0
ANSI,DBA461E8D56645BC9FF0B36FE711A2A2,Steel SAE 51440C,tempered at 600 F,1252.5,867.5,2.0,217.0,200000,140000,0.3,8030,1300.0,stainless,230.0,5.771889400921659,2505.0,0.15597758405977585,1.0,612.0,10.0
ANSI,D23675EDD65E421BB310370F720AB7D0,Steel SAE 51446,annealed,552.0,345.0,23.0,217.0,200000,140000,0.3,8030,1300.0,stainless,230.0,2.543778801843318,12696.0,0.06874221668742217,140.0,172.0,285.0
ANSI,56F7E502ED9C4D97A0FE7DA3746354EA,Steel SAE 51501,annealed,483.0,207.0,28.0,217.0,200000,140000,0.3,8030,1300.0,stainless,230.0,2.225806451612903,13524.0,0.060149439601494395,162.0,154.0,337.0
ANSI,814DE2AA2A454B22AA6F8FC935716E8C,Steel SAE 51502,annealed,483.0,207.0,30.0,217.0,200000,140000,0.3,8030,1300.0,stainless,230.0,2.225806451612903,14490.0,0.060149439601494395,162.0,125.0,337.0
ANSI,1A53531B65474FC4B0AFD796A607847B,Grey cast iron class 20,Unknown,138.0,138.0,12.0,217.0,80000,32000,0.26999999999999996,7160,1300.0,Unknown,230.0,0.6359447004608295,1656.0,0.019273743016759777,254.0,642.0,528.0
ANSI,67B793906A16472EAA330F83B53F2B8B,Grey cast iron class 25,Unknown,172.0,172.0,12.0,217.0,98000,39000,0.26999999999999996,7160,1300.0,Unknown,230.0,0.7926267281105991,2064.0,0.024022346368715083,247.0,630.0,514.0
ANSI,54D9A9F3004F4D2993FB2D4A4BA00F7E,Grey cast iron class 30,Unknown,207.0,207.0,12.0,217.0,100000,40000,0.26999999999999996,7160,1300.0,Unknown,230.0,0.9539170506912442,2484.0,0.028910614525139666,241.0,613.0,496.0
ANSI,C656AC5B4EDA4BDC9317FA1E80FAA176,Grey cast iron class 35,Unknown,241.0,241.0,12.0,217.0,110000,44000,0.26999999999999996,7160,1300.0,Unknown,230.0,1.1105990783410138,2892.0,0.03365921787709497,234.0,594.0,478.0
ANSI,9F8C072E415F470F9371F8204FCD29FD,Grey cast iron class 40,Unknown,276.0,276.0,12.0,217.0,117000,47000,0.26999999999999996,7160,1300.0,Unknown,230.0,1.271889400921659,3312.0,0.038547486033519554,227.0,574.0,457.0
ANSI,DC242B42288B4E17A62AF551DFAE29B0,Grey cast iron class 50,Unknown,345.0,345.0,12.0,217.0,124000,50000,0.26999999999999996,7160,1300.0,Unknown,230.0,1.5898617511520738,4140.0,0.04818435754189944,208.0,527.0,413.0
ANSI,623ABE2B6CFA4DAFA2B7AA4D494B6BDE,Grey cast iron class 60,Unknown,414.0,414.0,12.0,217.0,137000,55000,0.26999999999999996,7160,1300.0,Unknown,230.0,1.9078341013824884,4968.0,0.05782122905027933,187.0,503.0,350.0
ANSI,09EB41BD19C947EDBB7978D6AA9CA9FC,Malleable cast iron,Unknown,276.0,207.0,12.0,217.0,172000,68000,0.27,7160,1300.0,Unknown,230.0,1.271889400921659,3312.0,0.038547486033519554,227.0,574.0,457.0
ANSI,FF3F801C63B4429E979B9E84FE006818,Malleable cast iron,Unknown,414.0,317.0,12.0,217.0,172000,68000,0.27,7160,1300.0,Unknown,230.0,1.9078341013824884,4968.0,0.05782122905027933,187.0,503.0,350.0
ANSI,10602E22027C46F39CCD78971940298D,Malleable cast iron,Unknown,552.0,427.0,12.0,217.0,172000,68000,0.27,7160,1300.0,Unknown,230.0,2.543778801843318,6624.0,0.07709497206703911,140.0,449.0,224.0
ANSI,9C42EE2F144D41B88593917BD5613DC9,Malleable cast iron,Unknown,689.0,538.0,12.0,217.0,172000,68000,0.27,7160,1300.0,Unknown,230.0,3.175115207373272,8268.0,0.09622905027932961,90.0,388.0,127.0
ANSI,CFC0876E42824F0B863D89CE76BB772A,Nodular cast iron,Unknown,414.0,276.0,12.0,217.0,159000,66000,0.26999999999999996,7160,1300.0,Unknown,230.0,1.9078341013824884,4968.0,0.05782122905027933,187.0,503.0,350.0
ANSI,83A69C294D084DF6BF26418BF8FEAC5A,Nodular cast iron,Unknown,552.0,365.0,12.0,217.0,159000,66000,0.26999999999999996,7160,1300.0,Unknown,230.0,2.543778801843318,6624.0,0.07709497206703911,140.0,449.0,224.0
ANSI,8D21E01514AC4A40BDF16CF6E6EF5597,Nodular cast iron,Unknown,689.0,455.0,12.0,217.0,159000,66000,0.26999999999999996,7160,1300.0,Unknown,230.0,3.175115207373272,8268.0,0.09622905027932961,90.0,388.0,127.0
ANSI,0E7E6F42B8364BB198D862DA0B262E35,Nodular cast iron,Unknown,827.0,552.0,12.0,217.0,159000,66000,0.26999999999999996,7160,1300.0,Unknown,230.0,3.8110599078341014,9924.0,0.11550279329608938,55.0,296.0,67.0
ANSI,B9CF1F99A73C47B8AB2698249F843DD3,Copper Alloy C80100,Unknown,172.0,62.0,37.0,217.0,108000,40000,0.35,8910,1300.0,Unknown,230.0,0.7926267281105991,6364.0,0.019304152637485972,247.0,456.0,527.0
ANSI,0E041E89343849A7BE8C850C10A34091,High-Copper Alloy C81300,Unknown,365.0,248.0,11.0,217.0,108000,40000,0.35,8910,1300.0,Unknown,230.0,1.6820276497695852,4015.0,0.0409652076318743,201.0,531.0,447.0
ANSI,D0553F51250E456AA8B54835AB572E33,High-Copper Alloy C81500,Unknown,352.0,276.0,17.0,217.0,108000,40000,0.35,8910,1300.0,Unknown,230.0,1.6221198156682028,5984.0,0.03950617283950617,206.0,474.0,453.0
ANSI,0D8DE0B29EF24661BA704748332A5BC4,High-Copper Alloy C81700,Unknown,634.0,469.0,8.0,217.0,108000,40000,0.35,8910,1300.0,Unknown,230.0,2.921658986175115,5072.0,0.07115600448933783,109.0,498.0,267.0
ANSI,840F372D379146F68A91A79126A11145,Red brass C83300,Unknown,221.0,69.0,35.0,217.0,100000,37000,0.34,8500,1300.0,Unknown,230.0,1.0184331797235022,7735.0,0.026,238.0,416.0,509.0
ANSI,8C254890422F48F38E9B0EF4A3F3AA85,Red brass C83400,Unknown,241.0,69.0,30.0,217.0,100000,37000,0.34,8500,1300.0,Unknown,230.0,1.1105990783410138,7230.0,0.028352941176470588,234.0,434.0,498.0
ANSI,72620708CE07415AB164155A108F2696,Red brass C83600,Unknown,255.0,117.0,30.0,217.0,100000,37000,0.34,8500,1300.0,Unknown,230.0,1.1751152073732718,7650.0,0.03,231.0,420.0,490.0
ANSI,52E2C8E7BE1A46CF8600AF45032B557A,Red brass C83800,Unknown,241.0,110.0,25.0,217.0,100000,37000,0.34,8500,1300.0,Unknown,230.0,1.1105990783410138,6025.0,0.028352941176470588,234.0,472.0,498.0
ANSI,49CD50A5574645B2AF1A104282B874FA,Semi-red Brass C84200,Unknown,241.0,97.0,27.0,217.0,100000,37000,0.34,8500,1300.0,Unknown,230.0,1.1105990783410138,6507.0,0.028352941176470588,234.0,451.0,498.0
ANSI,7EA0EEC4B6944E33BE865E010AD9E1FE,Semi-red Brass C84400,Unknown,234.0,97.0,26.0,217.0,100000,37000,0.34,8500,1300.0,Unknown,230.0,1.0783410138248848,6084.0,0.027529411764705882,236.0,467.0,503.0
ANSI,4752F3A9E6C843D6AD2FD79532E5DA03,Semi-red Brass C84500,Unknown,241.0,97.0,28.0,217.0,100000,37000,0.34,8500,1300.0,Unknown,230.0,1.1105990783410138,6748.0,0.028352941176470588,234.0,446.0,498.0
ANSI,C2C45302018642DF8C107C2BB95112C6,Semi-red Brass C84800,Unknown,241.0,97.0,30.0,217.0,100000,37000,0.34,8500,1300.0,Unknown,230.0,1.1105990783410138,7230.0,0.028352941176470588,234.0,434.0,498.0
ANSI,47F50A9EA5EA431BA6969263CD54D141,Yellow Brass C85200,Unknown,262.0,90.0,35.0,217.0,100000,37000,0.34,8500,1300.0,Unknown,230.0,1.207373271889401,9170.0,0.030823529411764704,230.0,347.0,487.0
ANSI,DD97A6D584FD4B61AD281DA8F28B12DD,Yellow Brass C85400,Unknown,234.0,83.0,35.0,217.0,100000,37000,0.34,8500,1300.0,Unknown,230.0,1.0783410138248848,8190.0,0.027529411764705882,236.0,395.0,503.0
ANSI,CCEAA2C520AA479FB737388690EFAF73,Yellow Brass C85500,Unknown,414.0,159.0,37.0,217.0,100000,37000,0.34,8500,1300.0,Unknown,230.0,1.9078341013824884,15318.0,0.048705882352941175,187.0,104.0,409.0
ANSI,90BBFEA4894D4DD8862B8D5371A7B002,Yellow Brass C85700,Unknown,345.0,124.0,37.0,217.0,100000,37000,0.34,8500,1300.0,Unknown,230.0,1.5898617511520738,12765.0,0.04058823529411765,208.0,170.0,451.0
ANSI,BFE334ACA0B54774859C664D0E3426AB,Yellow Brass C85800,Unknown,379.0,207.0,15.0,217.0,100000,37000,0.34,8500,1300.0,Unknown,230.0,1.7465437788018434,5685.0,0.044588235294117644,198.0,485.0,429.0
ANSI,DE3571FA018D40DCAF02BC37995A5363,Manganese Bronze C86100,Unknown,655.0,345.0,20.0,217.0,120000,45000,0.31,8800,1300.0,Unknown,230.0,3.0184331797235022,13100.0,0.07443181818181818,102.0,165.0,246.0
ANSI,4FD004DD88A4473183268E6E46EAE803,Manganese Bronze C86200,Unknown,655.0,331.0,20.0,217.0,120000,45000,0.31,8800,1300.0,Unknown,230.0,3.0184331797235022,13100.0,0.07443181818181818,102.0,165.0,246.0
ANSI,28162DEB693D4A308083CCA71154EF44,Manganese Bronze C86300,Unknown,793.0,572.0,15.0,217.0,120000,45000,0.31,8800,1300.0,Unknown,230.0,3.654377880184332,11895.0,0.09011363636363637,60.0,198.0,152.0
ANSI,ACC010BBCB3E454E97BF8A4C4E3CC68C,Manganese Bronze C86400,Unknown,448.0,172.0,20.0,217.0,120000,45000,0.31,8800,1300.0,Unknown,230.0,2.064516129032258,8960.0,0.05090909090909091,176.0,358.0,393.0
ANSI,5CFBDD9CC5CC4DA5958A7A687DD79517,Manganese Bronze C86500,Unknown,490.0,193.0,30.0,217.0,120000,45000,0.31,8800,1300.0,Unknown,230.0,2.2580645161290325,14700.0,0.05568181818181818,160.0,122.0,364.0
ANSI,48D71221F8034321AFCDF00564E7EE5E,Manganese Bronze C86700,Unknown,586.0,290.0,20.0,217.0,120000,45000,0.31,8800,1300.0,Unknown,230.0,2.7004608294930876,11720.0,0.06659090909090909,126.0,207.0,299.0
ANSI,2A00A95E6A7346C09D15CE4A04792CB8,Manganese Bronze C86800,Unknown,565.0,262.0,22.0,217.0,120000,45000,0.31,8800,1300.0,Unknown,230.0,2.6036866359447006,12430.0,0.06420454545454546,135.0,180.0,312.0
ANSI,BFBDD1F0C3134BE38D0F28016F8C2EB7,Silicon Brass C87200,Unknown,379.0,172.0,30.0,217.0,120000,45000,0.31,8800,1300.0,Unknown,230.0,1.7465437788018434,11370.0,0.04306818181818182,198.0,220.0,436.0
ANSI,543461221FE44E8892BD2EAABA2C454B,Silicon Bronze C87400,Unknown,379.0,165.0,30.0,217.0,120000,45000,0.31,8800,1300.0,Unknown,230.0,1.7465437788018434,11370.0,0.04306818181818182,198.0,220.0,436.0
ANSI,06423909CD5E4B179CE6A6F996E2C553,Silicon Bronze C87500,Unknown,462.0,207.0,21.0,217.0,120000,45000,0.31,8800,1300.0,Unknown,230.0,2.129032258064516,9702.0,0.0525,172.0,309.0,382.0
ANSI,A4FEDB7FBA8B4AC590AA9563FD3D184F,Silicon Bronze C87600,Unknown,455.0,221.0,20.0,217.0,120000,45000,0.31,8800,1300.0,Unknown,230.0,2.096774193548387,9100.0,0.051704545454545454,174.0,350.0,390.0
